Repository: drthyang/motif

# MOTIF

Clean vector figures of crystal structures, made in the browser from a CIF or mCIF file.

In crystallography the *motif* is the group of atoms repeated at every lattice point.

- Runs entirely in the browser. The file you drop on the page never leaves your machine.
- The figure is a vector drawing (shaded spheres, bonds, unit cell), not a 3D-rendered scene.
  Drag to rotate; the drawing updates.
- Export SVG (editable in Keynote or Illustrator) and PNG at a chosen width or scale,
  with an optional transparent background. The PNG is rendered from the same SVG.

## Run it

```
npm install
npm run dev      # the page, at the local address it prints
npm test         # the checks, a few seconds
npm run build    # a static site in dist/
```

Built with TypeScript, Vite and React. The CIF reader and symmetry code are MOTIF's own
(adapted from the author's MATERIA) and are checked against gemmi: `scripts/gemmi_reference.py`
writes the reference atom lists in `tests/reference/`.

## Conventions

- Cartesian axes: *a* along x, *b* in the xy plane, *c*\* along z (as in gemmi and the PDB).
- The view is a proper rotation, never a reflection, so a structure is never drawn mirrored.
  Screen x is right, y is up, z is towards the viewer; the projection is orthographic.
- The symmetry operations are taken from the file and checked to form a complete group.
  A file that gives only a space-group symbol is refused, not guessed.
- What is shown is a range of fractional coordinates along *a*, *b*, *c*. By default an atom on the
  boundary of the range is drawn at both ends (a cell looks complete); the other setting draws each
  atom once per cell.

# Example structures

Every file here is a published structure, or written or generated for MOTIF from one. COD files come from the
Crystallography Open Database (COD, https://www.crystallography.net/cod/), which places its data in the public
domain; each keeps its COD header with the original reference.

## Feature examples

These five are the only examples the app offers: as five numbered cards (01 to 05) on the start page, and in
the Examples menu. Each is a file below plus the settings that show its feature, given in `features.json`. The
settings apply only when the example is opened from the start page or the menu; opening the same file by hand
gives the plain defaults.

| Example | File | What is set |
|---------|------|-------------|
| Coordination polyhedra | `perovskite-SrTiO3_COD-9006864.cif` | 2 × 2 × 1 cells; TiO6 octahedra (glass) on the Ti–O bonds MOTIF suggests (the bond rule used if suggested, else one up to 2.3 Å) |
| Magnetic structure | `MnF2-antiferromagnet_handwritten.mcif` | nothing: MnF2 with its moments along +*c* and −*c* |
| Distortion mode | `SrTiO3-octahedral-rotation_COD-2310687.cif` | one TiO2 layer, 2 × 2 cells (cells 0 to 2 along *a* and *b*, −0.01 to 0.01 along *c*), seen down *c*: the octahedra turned about *c* by the mode R4+ |
| Orbital order | `LaMnO3-orbital-order_COD-1006141.cif` | one MnO2 layer, 2 × 2 cells (cells 0 to 2 along *a* and *b*, −0.06 to 0.06 along *c*), seen down *c*, bonds not completed outside the slab; dz² on each Mn along its own longest Mn–O bond (size 1.9 Å), pz on each O along the line through its two Mn (size 0.9 Å, green and gold) |
| RMC configuration | `SrTiO3-supercell_generated.rmc6f` | the 6 × 6 × 6 configuration, opened as the supercell; **Fold** averages it to one cell |

Only one TiO2 layer is shown in the distortion-mode example: seen down *c*, the layers at *z* = 0 and *z* = 1/2,
whose octahedra turn in opposite senses, would lie on top of each other.

The format of `features.json` is in [docs/CONVENTIONS.md](../docs/CONVENTIONS.md#feature-examples).

## All files

The files not used by a feature example are not listed in the app; they are kept because the tests use them,
and can still be opened with **Open file…**.

| File | Structure | Source |
|------|-----------|--------|
| `silicon_COD-9008565.cif` | silicon, diamond structure | COD 9008565 |
| `halite-NaCl_COD-9008678.cif` | rock salt | COD 9008678 |
| `perovskite-SrTiO3_COD-9006864.cif` | cubic perovskite (tausonite) | COD 9006864 |
| `quartz_COD-9009666.cif` | quartz, hexagonal axes | COD 9009666 |
| `CoSn-type-kagome_handwritten.cif` | CoSn structure type, a kagome net of Co; written by hand for MOTIF from the textbook description (illustrative cell lengths) | none |
| `MnF2-antiferromagnet_handwritten.mcif` | MnF2, moments along ±*c*; written by hand for MOTIF from the textbook description (illustrative numbers) | none |
| `olivine-FeMg_COD-1541262.cif` | olivine with two sites shared by Fe and Mg | COD 1541262 |
| `LaMnO3-orbital-order_COD-1006141.cif` | LaMnO3, orthorhombic Pbnm, 298 K (Rodríguez-Carvajal et al. 1998), unchanged from the COD | COD 1006141 |
| `SrTiO3-octahedral-rotation_COD-2310687.cif` | SrTiO3, tetragonal I4/mcm, as the mode R4+ of the cubic perovskite: ISODISTORT's mode decomposition (see below) | COD 2310687 |

File: examples/BaTiO3-ferroelectric-distortion_COD-2100858.cif
# BaTiO3, ferroelectric (tetragonal P4mm), as a distortion of the cubic perovskite (Pm-3m).
#
# Structures: R. H. Buttner & E. N. Maslen, Acta Cryst. B 48, 764-769 (1992),
# doi:10.1107/S010876819200510X; Crystallography Open Database entries 2100858 (P4mm, the
# distorted structure) and 2100862 (the cubic parent; only its cell length 4.006 A is used).
# Mode decomposition: ISODISTORT 6.12.2 (iso.byu.edu), method 4, basis (1,0,0),(0,1,0),(0,0,1),
# automatic origin; its CIF output follows unchanged. Cite ISODISTORT as asked in its header.
#
# This file was generated by ISODISTORT, version 6.12.2
# Harold T. Stokes, Branton J. Campbell, David Tanner, Dorian M. Hatch
# Brigham Young University, Provo, Utah, USA
#
# Space Group: 221 Pm-3m      Oh-1
# Default space-group preferences: monoclinic axes a(b)c, monoclinic cell choice 1, orthorhombic axes abc, origin choice 2, hexagonal axes, SSG standard setting
# Lattice parameters: a= 4.00600, b= 4.00600, c= 4.00600, alpha= 90.00000, beta= 90.00000, gamma= 90.00000
# Ba 1b (1/2,1/2,1/2)
# Ti 1a (0,0,0)
# O 3d (1/2,0,0)
# Include strain, displacive ALL distortions
# Subgroup:  99 P4mm, basis={(1,0,0),(0,1,0),(0,0,1)}, origin=(1/2,1/2,-0.50000), s=1, i=6
# Order parameter values:
#  Pm-3m[0,0,0]GM1+(a) 221 Pm-3m s=1 i=1
#     strain(a): -0.00006
#  Pm-3m[0,0,0]GM3+(a,0) 123 P4/mmm s=1 i=3
#     strain(a):  0.00371
#  Pm-3m[0,0,0]GM4-(0,0,a) 99 P4mm s=1 i=6
#     [Ba:b:dsp]T1u(a):  0.00000
#     [Ti:a:dsp]T1u(a): -0.07211
#     [O:d:dsp]A2u(a):  0.06410
#     [O:d:dsp]Eu(a):  0.08498

data_isodistort-output

_cell_length_a     3.99979
_cell_length_b     3.99979
_cell_length_c     4.01800
_cell_angle_alpha  90.00000
_cell_angle_beta   90.00000
_cell_angle_gamma  90.00000
_cell_volume       64.28131

_symmetry_space_group_name_H-M "P 4 m m"
_symmetry_Int_Tables_number 99
_space_group.reference_setting '099:P 4 -2'
_space_group.transform_Pp_abc a,b,c;0,0,0

loop_
_space_group_symop_id
_space_group_symop_operation_xyz
1 x,y,z
2 -x,-y,z
3 -y,x,z
4 y,-x,z
5 -x,y,z
6 x,-y,z
7 y,x,z
8 -y,-x,z

loop_
_atom_type_symbol
Ba
Ti
O

loop_
_atom_site_label
_atom_site_type_symbol
_atom_site_symmetry_multiplicity
_atom_site_Wyckoff_symbol
_atom_site_fract_x
_atom_site_fract_y
_atom_site_fract_z
_atom_site_occupancy
_atom_site_fract_symmform
Ba Ba   1 a  0.00000  0.00000  0.00000  1.00000 0,0,Dz
Ti Ti   1 b  0.50000  0.50000  0.48200  1.00000 0,0,Dz
O1 O    1 b  0.50000  0.50000  0.01600  1.00000 0,0,Dz
O2 O    2 c  0.50000  0.00000  0.51500  1.00000 0,0,Dz

_iso_displacivemode_number    4

loop_
_iso_displacivemode_ID
_iso_displacivemode_label
_iso_displacivemode_value
   1 Pm-3m[0,0,0]GM4-(0,0,a)[Ba:b:dsp]T1u(a)  0.00000
   2 Pm-3m[0,0,0]GM4-(0,0,a)[Ti:a:dsp]T1u(a) -0.07211
   3 Pm-3m[0,0,0]GM4-(0,0,a)[O:d:dsp]A2u(a)  0.06410
   4 Pm-3m[0,0,0]GM4-(0,0,a)[O:d:dsp]Eu(a)  0.08498

loop_
_iso_displacivemodenorm_ID
_iso_displacivemodenorm_value
   1  0.24963
   2  0.24963
   3  0.24963
   4  0.17651

loop_
_iso_deltacoordinate_ID
_iso_deltacoordinate_label
_iso_deltacoordinate_value
   1 Ba_dz   0.00000
   2 Ti_dz  -0.01800
   3 O1_dz   0.01600
   4 O2_dz   0.01500

loop_
_iso_coordinate_label
_iso_coordinate_formula
Ba_x                    "0"
Ba_y                    "0"
Ba_z                    "0 + Ba_dz"
Ti_x                    "1/2"
Ti_y                    "1/2"
Ti_z                    "1/2 + Ti_dz"
O1_x                    "1/2"
O1_y                    "1/2"
O1_z                    "0 + O1_dz"
O2_x                    "1/2"
O2_y                    "0"
O2_z                    "1/2 + O2_dz"

# matrix conversion: deltacoords(lattice units) = matrix.(modeamplitudes*modenormfactors)
# Square matrix with _iso_displacivemode_number rows and columns

loop_
_iso_displacivemodematrix_row
_iso_displacivemodematrix_col
_iso_displacivemodematrix_value
    1    1   1.00000
    2    2   1.00000
    3    3   1.00000
    4    4   1.00000

_iso_magneticmode_number    0


_iso_rotationalmode_number    0


_iso_occupancymode_number    0

_iso_strainmode_number    2

loop_
_iso_strainmode_ID
_iso_strainmode_label
_iso_strainmode_value
   1 Pm-3m[0,0,0]GM1+(a)strain(a) -0.00006
   2 Pm-3m[0,0,0]GM3+(a,0)strain(a)  0.00371

loop_
_iso_strainmodenorm_ID
_iso_strainmodenorm_value
   1  0.57735
   2  0.81650

loop_
_iso_strain_ID
_iso_strain_label
_iso_strain_value
   1 E_1  -0.00192
   2 E_2  -0.00192
   3 E_3   0.00365
   4 E_4   0.00000
   5 E_5   0.00000
   6 E_6   0.00000

# matrix conversion: strains(parent) = matrix * modeamplitudes
# Rectangular matrix with 6 rows and _iso_strainmode_number columns

loop_
_iso_strainmodematrix_row
_iso_strainmodematrix_col
_iso_strainmodematrix_value
    1    1   1.00000
    1    2  -0.50000
    2    1   1.00000
    2    2  -0.50000
    3    1   1.00000
    3    2   1.00000

_iso_parentcell_length_a     4.00600
_iso_parentcell_length_b     4.00600
_iso_parentcell_length_c     4.00600
_iso_parentcell_angle_alpha  90.00000
_iso_parentcell_angle_beta   90.00000
_iso_parentcell_angle_gamma  90.00000
_iso_parentcell_volume       64.28843
_iso_parent-to-child.transform_Pp_abc a,b,c;1/2,1/2,-1/2

# end of structure file
# end of cif
